Repository: rryltsev/Ti-Al-project

# Ti–Al

Рабочий архив расчётов бинарной системы Ti–Al. Он объединяет исследование межатомных потенциалов DPA4 и GRACE, проверку по DFT и фононам, расчёты свойств расплава, рукопись с дополнительными материалами и воспроизведение равновесия α/α₂.

## Работа на другом компьютере

```sh
git clone https://github.com/rryltsev/Ti-Al-project.git
cd Ti-Al-project
```

Откройте папку клона в Codex. Правила выбора учётной записи UMT и проверки экспорта DPA4 хранятся в [AGENTS.md](AGENTS.md). Когда возвращаетесь к работе со второго компьютера, выполните `git pull --ff-only`. Результаты завершённой работы перед переключением сохраните коммитом и отправьте командой `git push`.

При медленном соединении можно начать с руководств и Test50. Остальные каталоги Git скачает при добавлении их в выборку. Например, для подготовки статьи добавьте `git sparse-checkout add manuscript deliverables`.

```sh
git clone --filter=blob:none --sparse --single-branch https://github.com/rryltsev/Ti-Al-project.git
cd Ti-Al-project
git sparse-checkout set docs testset tools
```

## Где продолжить работу

| Задача | С чего начать |
|---|---|
| Проверить цифры и править статью по MLIP | [Рукопись PDF](deliverables/2026-11-06/TiAl_article_2026-11-06_KRP.pdf), [LaTeX](manuscript/main.tex), [рисунки, таблицы и история редакций](docs/research.md) |
| Восстановить DFT-метки и модели статьи | [Три выбранных чекпойнта, SHA-256 и исходные выборки](docs/article-training.md), [исходные расчёты и MD-скрипты](docs/legacy-source.md) |
| Повторить проверку Test50 или анализ фононов, плавления и расплава | [Отчёт и команды проверки](docs/validation.md) |
| Продолжить обучение DPA4/GRACE и сравнение N200/N694 | [Метрики, серии, восстановление датасетов и повторов](docs/research.md), [состояние экспериментов](research/tial_fm/state.json), [22 модели GRACE](docs/grace-final-models.md) и [14 состояний Adam](docs/grace-optimizers.md) |
| Продолжить фазовую диаграмму α/α₂ и расчёты сольвуса | [Результаты для C46, независимого ATAT и прямого MTP](docs/phase-reproduction.md), [авторский набор из 46 структур](phase_reproduction/author_package/START_HERE.md), [итоговый отчёт по серии на 2304 атомах](phase_reproduction/solvus_cage2304/report/TiAl_solvus_cage2304.pdf) |

## Проверка нового клона

Эти команды выполняются из корня проекта с Python 3.10 или новее. Первая сверяет сохранённые данные Test50 и воспроизводит 24 метрики. Вторая показывает доступные наборы для восстановления с исходными путями расчётов.

```sh
python testset/verify_archived_metrics.py
python tools/restore_research.py --list
```

Для подготовки статей понадобятся LaTeX и пакеты из преамбулы. Для повторного научного расчёта версии Python, NumPy, ASE, DeePMD, TensorPotential, LAMMPS и VASP выбирайте по манифестам конкретной серии. Ссылки на старые рабочие каталоги в неизменённых журналах служат для сопоставления происхождения. Для переносимых команд используйте руководства в таблице. Если Windows ограничивает длину путей, используйте короткий каталог клона, например `C:/work/TiAl`, либо выполните `git clone -c core.longpaths=true https://github.com/rryltsev/Ti-Al-project.git`.

## Объёмные файлы

После клонирования файлы проекта занимают около 1,54 ГиБ плюс служебный каталог `.git`. Этого достаточно для чтения рукописи, работы с численными таблицами и воспроизведения метрик Test50. Крупные первичные данные и состояния обучения можно загрузить по имени или семейству. Все 45 архивов снимка от 26 ноября 2026 года вместе занимают 4,89 ГиБ до распаковки. Для каждого указан размер и SHA-256. [Выбор архивов и команды восстановления](docs/storage.md) · [условия распространения моделей](docs/model-notices.md).

File: audit/density_reference/references.json
{
  "solid": {
    "citation_key": "Zinoviev1989",
    "source_file": "C:/Users/Roman Ryltsev/Desktop/STARTUPS/Ti-Al-X/TiAl-Project/TiAl-papers/density/Zinovjev_teplofizicheskie_svoistva_metallov.djvu",
    "table": 65,
    "printed_page": 221,
    "djvu_page_one_based": 222,
    "method_printed_page": 219,
    "verified": "Values and alpha/beta labels visually checked against the supplied DjVu scan, 2026-10-20.",
    "meaning": "Handbook densities calculated from thermal expansion and room-temperature density; not separate direct high-temperature density measurements.",
    "units": {"temperature": "K", "density": "g/cm^3"},
    "alpha": [[300,4.50],[400,4.49],[500,4.47],[600,4.46],[700,4.45],[800,4.43],[900,4.42],[1000,4.40],[1156,4.37]],
    "beta": [[1156,4.38],[1200,4.37],[1400,4.35],[1600,4.32],[1800,4.29],[1944,4.26]],
    "uncertainty": null,
    "excluded_liquid_entry": {"temperature_K": 1944, "density_g_cm3": 4.12, "reason": "Liquid comparison uses the recent critically evaluated correlation instead."}
  },
  "liquid": {
    "citation_key": "Ntonti2024",
    "doi": "10.1007/s10765-023-03305-z",
    "url": "https://tsapps.nist.gov/publication/get_pdf.cfm?pub_id=956945",
    "equation": 1,
    "table": 2,
    "accepted_manuscript_pdf_page_one_based": 8,
    "meaning": "Reference correlation fitted to selected primary experimental density datasets, with uncertainty-based weights.",
    "formula": "rho = c1 + c2 * (T - Tm)",
    "pressure_MPa": 0.1,
    "Tm_K": 1941,
    "valid_range_K": [1941,3520],
    "c1_kg_m3": 4222.1,
    "c2_kg_m3_K": -0.3952,
    "expanded_relative_uncertainty": 0.02,
    "coverage_percent": 95,
    "plotted_range_K": [1941,2500],
    "local_pdf_download": "HTTP 403; full text and numerical table accessed with the web research tool. No downloaded PDF is claimed."
  }
}

File: audit/density_reference/reiplinger2022_points.json
{
  "citation": "Reiplinger and Brillo, J. Mater. Sci. 57, 7954\u20137964 (2022), Fig. 4",
  "doi": "10.1007/s10853-022-07090-2",
  "url": "https://elib.dlr.de/186260/1/Reiplinger-Brillo2022_Article_DensityAndExcessVolumeOfTheLiq.pdf",
  "source_file": "C:\\Users\\Roman Ryltsev\\Documents\\ChatGPT\\TiAl\\audit\\density_reference\\Reiplinger2022.pdf",
  "sha256": "e86005b5cbbade4c26b5b2c6c2d3a4eb9743dbea917c7a13ab8a1eecfd682b5e",
  "pdf_page": 6,
  "printed_page": 7959,
  "extraction": "Centers of filled-square vector paths and horizontal error-bar caps; affine axis calibration",
  "uncertainty": "Published experimental error bars; no confidence level assigned here. Digitization is additional to the reported measurement uncertainty.",
  "calibration": {
    "x_pdf": [
      86.69401550292969,
      280.1710205078125
    ],
    "T_K": [
      1800,
      2150
    ],
    "y_pdf": [
      275.8009948730469,
      429.35101318359375
    ],
    "rho_g_cm3": [
      4.0,
      4.4
    ]
  },
  "points": [
    {
      "T_K": 1858.4347657347657,
      "rho_g_cm3": 4.232674176249079,
      "lower_g_cm3": 4.199783564711071,
      "upper_g_cm3": 4.2653491872348095,
      "marker_path": 460,
      "upper_cap_path": 400,
      "lower_cap_path": 402
    },
    {
      "T_K": 1871.036704194079,
      "rho_g_cm3": 4.27683889999994,
      "lower_g_cm3": 4.243605092450065,
      "upper_g_cm3": 4.3099678487266395,
      "marker_path": 459,
      "upper_cap_path": 396,
      "lower_cap_path": 398
    },
    {
      "T_K": 1881.484588881338,
      "rho_g_cm3": 4.270382450496639,
      "lower_g_cm3": 4.237264512343867,
      "upper_g_cm3": 4.303512631453632,
      "marker_path": 458,
      "upper_cap_path": 392,
      "lower_cap_path": 394
    },
    {
      "T_K": 1895.6820933351073,
      "rho_g_cm3": 4.256907415979284,
      "lower_g_cm3": 4.223788762337954,
      "upper_g_cm3": 4.289810230572151,
      "marker_path": 457,
      "upper_cap_path": 388,
      "lower_cap_path": 390
    },
    {
      "T_K": 1905.650945932592,
      "rho_g_cm3": 4.231087699618824,
      "lower_g_cm3": 4.198197088080815,
      "upper_g_cm3": 4.263762710604554,
      "marker_path": 456,
      "upper_cap_path": 384,
      "lower_cap_path": 386
    },
    {
      "T_K": 1916.6570699690349,
      "rho_g_cm3": 4.251133423312645,
      "lower_g_cm3": 4.218128055359735,
      "upper_g_cm3": 4.284032342467803,
      "marker_path": 455,
      "upper_cap_path": 380,
      "lower_cap_path": 382
    },
    {
      "T_K": 1924.7124717136646,
      "rho_g_cm3": 4.221122851969193,
      "lower_g_cm3": 4.188344969628504,
      "upper_g_cm3": 4.253686564734721,
      "marker_path": 454,
      "upper_cap_path": 376,
      "lower_cap_path": 378
    },
    {
      "T_K": 1939.148288024591,
      "rho_g_cm3": 4.206400720894472,
      "lower_g_cm3": 4.173733500784156,
      "upper_g_cm3": 4.238963082181612,
      "marker_path": 453,
      "upper_cap_path": 372,
      "lower_cap_path": 374
    },
    {
      "T_K": 1948.4800183505788,
      "rho_g_cm3": 4.2230474764420425,
      "lower_g_cm3": 4.190270190341819,
      "upper_g_cm3": 4.255726422614845,
      "marker_path": 452,
      "upper_cap_path": 368,
      "lower_cap_path": 370
    },
    {
      "T_K": 1962.9963530708787,
      "rho_g_cm3": 4.192018446885012,
      "lower_g_cm3": 4.159465943440232,
      "upper_g_cm3": 4.2244688739621195,
      "marker_path": 451,
      "upper_cap_path": 364,
      "lower_cap_path": 366
    },
    {
      "T_K": 1965.8672194290893,
      "rho_g_cm3": 4.199946099861931,
      "lower_g_cm3": 4.167280986467925,
      "upper_g_cm3": 4.2323933072405255,
      "marker_path": 450,
      "upper_cap_path": 360,
      "lower_cap_path": 362
    },
    {
      "T_K": 1981.1813267954335,
      "rho_g_cm3": 4.226332363912586,
      "lower_g_cm3": 4.193437896686235,
      "upper_g_cm3": 4.259006142668021,
      "marker_path": 449,
      "upper_cap_path": 356,
      "lower_cap_path": 358
    },
    {
      "T_K": 1996.2557145436067,
      "rho_g_cm3": 4.19960560680684,
      "lower_g_cm3": 4.166939698425548,
      "upper_g_cm3": 4.232052019198148,
      "marker_path": 448,
      "upper_cap_path": 352,
      "lower_cap_path": 354
    },
    {
      "T_K": 2005.346841950395,
      "rho_g_cm3": 4.176051723462877,
      "lower_g_cm3": 4.143611750468596,
      "upper_g_cm3": 4.208382862697547,
      "marker_path": 447,
      "upper_cap_path": 348,
      "lower_cap_path": 350
    },
    {
      "T_K": 2017.2310914233126,
      "rho_g_cm3": 4.225993778826984,
      "lower_g_cm3": 4.193208622352618,
      "upper_g_cm3": 4.2586622311675955,
      "marker_path": 446,
      "upper_cap_path": 344,
      "lower_cap_path": 346
    },
    {
      "T_K": 2036.7710075207563,
      "rho_g_cm3": 4.190432725492679,
      "lower_g_cm3": 4.157876843351929,
      "upper_g_cm3": 4.222879773873816,
      "marker_path": 445,
      "upper_cap_path": 340,
      "lower_cap_path": 342
    },
    {
      "T_K": 2042.433174136725,
      "rho_g_cm3": 4.190659296869519,
      "lower_g_cm3": 4.158103494227498,
      "upper_g_cm3": 4.2231064247493855,
      "marker_path": 444,
      "upper_cap_path": 336,
      "lower_cap_path": 338
    },
    {
      "T_K": 2050.4099758914026,
      "rho_g_cm3": 4.187942109820736,
      "lower_g_cm3": 4.155386466176172,
      "upper_g_cm3": 4.220277382989299,
      "marker_path": 443,
      "upper_cap_path": 332,
      "lower_cap_path": 334
    },
    {
      "T_K": 2061.5769159213355,
      "rho_g_cm3": 4.18341481621782,
      "lower_g_cm3": 4.1509735712438784,
      "upper_g_cm3": 4.215861864598958,
      "marker_path": 442,
      "upper_cap_path": 328,
      "lower_cap_path": 330
    },
    {
      "T_K": 2068.276560999941,
      "rho_g_cm3": 4.193378153391604,
      "lower_g_cm3": 4.16082568969619,
      "upper_g_cm3": 4.225823373301981,
      "marker_path": 441,
      "upper_cap_path": 324,
      "lower_cap_path": 326
    },
    {
      "T_K": 2077.366791304122,
      "rho_g_cm3": 4.178316642243995,
      "lower_g_cm3": 4.14587810022683,
      "upper_g_cm3": 4.210649212455781,
      "marker_path": 440,
      "upper_cap_path": 320,
      "lower_cap_path": 322
    },
    {
      "T_K": 2077.525978711341,
      "rho_g_cm3": 4.176504150727999,
      "lower_g_cm3": 4.144065052219734,
      "upper_g_cm3": 4.208836164448686,
      "marker_path": 439,
      "upper_cap_path": 316,
      "lower_cap_path": 318
    },
    {
      "T_K": 2078.0035409329976,
      "rho_g_cm3": 4.206966712093565,
      "lower_g_cm3": 4.174298895742783,
      "upper_g_cm3": 4.239525853682192,
      "marker_path": 438,
      "upper_cap_path": 312,
      "lower_cap_path": 314
    },
    {
      "T_K": 2082.949350414903,
      "rho_g_cm3": 4.162917738491714,
      "lower_g_cm3": 4.13058938171255,
      "upper_g_cm3": 4.195133843065932,
      "marker_path": 437,
      "upper_cap_path": 308,
      "lower_cap_path": 310
    },
    {
      "T_K": 2087.8933518900158,
      "rho_g_cm3": 4.192472424375344,
      "lower_g_cm3": 4.1599166217333226,
      "upper_g_cm3": 4.224916928797162,
      "marker_path": 436,
      "upper_cap_path": 304,
      "lower_cap_path": 306
    }
  ]
}
